Repository: Ljp-c/latex_AI

File: 纳米材料制备与表征/X射线粉末衍射/X射线粉末衍射.md
实验1  X射线粉末衍射
X射线衍射技术（X-ray diffraction，XRD）通过对材料进行X射线衍射，分析其衍射图谱，获得材料的成分、材料内部的结构或形态等信息，是研究纳米材料的物相和晶体结构的主要方法之一。

 

【实验目的】

1. 了解X射线衍射仪的结构及工作原理；

2. 掌握X射线衍射实验的样品制备方法；

3. 掌握X射线衍射仪的操作方法、实验参数设置，独立完成一个衍射实验测试；

4. 掌握利用Jade软件进行物相分析、粒径分析、相含量分析、择优取向分析的方法。

【实验背景与原理】

1. X射线衍射原理  

X射线是一种波长较短的电磁波，波长在10-10～10-12 m之间。X射线一般由X射线光管产生，在一根封闭的真空管中，在管子的阴极和阳极施加一个高电压，从阴极发射出的电子流在高压作用下被加速，高速电子流轰击阳极金属靶产生X射线。当一束单色的X射线照射到晶体上时，由于晶体是由规则排列的原子构成，原子间的距离与X射线波长相当，经不同原子散射的X射线相互干涉，X射线在某些特殊方向上被加强，衍射线方位和强度的空间分布与晶体结构密切相关，不同晶体结构的物质具有各自独特的衍射花样。X射线衍射的基本原理已经在3.1.1节中介绍，在此不做赘述。

2. X-射线衍射的物相分析

任何一种晶体都有自己特定的点阵类型、晶胞大小、晶胞中原子的位置和数目等结构参数，这些特定的结构与X射线的衍射角q和衍射强度I存在某种对应关系。因此，当X射线在晶体中发生衍射时，不同的晶体对应不同的衍射花样，不存在衍射花样完全相同的两种物质。对于自然界中存在的结晶物质，在一定的测试条件下，对所有物质进行X射线衍射测试，得到所有物质的标准X射线衍射花样（即I-2q曲线），已知晶体的X射线衍射花样的收集、校订、编辑和出版工作是由“粉末衍射标准联合委员会（JCPDS）”负责，每一种晶体的X射线衍射花样被制成一张卡片，称为粉末衍射卡（简称PDF卡），X射线物相分析就是利用PDF卡片进行物相检索和分析的。要对某种未知样品进行物相分析时，首先利用X射线衍射仪测试出该样品的X射线衍射花样，然后将实验测试X射线衍射花样与数据库中标准的X射线衍射花样进行对比，如果该样品是一种单相物质，通过对比可以直接确定该样品的物相；如果该样品是由多种晶体构成，则可以在所测重叠的衍射花样中将各种晶体的衍射花样逐一剥离出来，从而确定出该样品的物相构成。

3. X-射线衍射仪的基本结构

X射线衍射仪可大致分为X射线光管、测角仪和探测器三部分。由灯丝发射出来的电子经电场的加速后形成高能电子，高能电子轰击阳极靶产生X射线，如图5-1-1所示。需要注意的是，高能电子轰击阳极靶产生X射线的效率很低，其能量大部分以热能的形式耗散，所以阳极靶上必须连接冷却水以免阳极靶烧坏。X射线光管、样品、探测器三者共同形成聚焦圆，当X-射线光管绕着样品辐照时，探测器也将以相同的速率转动来探测衍射信号，如图5-1-2所示。

 

 

图5-1-1 X-射线光管的结果示意图

图5-1-2 聚焦衍射几何示意图

3. 试样准备

粉末X射线衍射仪可测粉末样品和块材。为了得到尽量准确的衍射强度，要求所测样品的微粒数要尽量多、这些微粒在空间中的分布要尽量随机分布。一般地，需要将块材或粉末样品研磨到几微米量级；如果要进行定量分析，还需尽量消除样品的择优取向。

把研磨好的粉末填入样品槽中，用毛玻璃片压实。样品尽量填满样品槽，确保样品正好位于样品槽中心、样品的上表面正好与槽的上表面齐平，避免样品过薄、过厚或溢出，如图5-1-3所示。

 

图5-1-3  样品槽的填充方式

 

【仪器与试剂】

1. 试剂

第四章中制备出的块材或粉末状纳米样品。

2. 仪器

D-MAX 3 X射线衍射仪。

 

【实验步骤】

1. 样品制备

将待测样品研磨成细粉（无颗粒感）放在样品槽中，并用玻璃板压平实，使样品上表面与样品槽齐平，将多余或撒漏的粉末用棉球擦拭干净。

2. 操作过程

（1）开机

打开配电箱上的“冷却循环水”和“衍射仪”两个开关；打开电脑→开启循环水，冷却到19°C后开X射线衍射仪钥匙（向右旋转）。

（2）升高压/电流

打开电脑桌面上“XD-3”软件点击“射线控制”图标→在弹出窗口中设置电压为15 kV，电流为6 mA，功率设定为1.5 kW；点击“开X射线”→5分钟后，设置电压为36 kV，电流为20 mA，功率设定为1.5 kW；点击“开X射线”。当“管压”和“管流”达到预设值36 kV和20 mA，说明高压/电流设置完毕。

（3）放样

将制好样的样品台平直安装在衍射仪的测角台上，如有粉末撒漏，需用带少量酒精的棉球进行擦拭→关闭衍射仪的屏蔽门（开、关门时须小心轻拉）。

（4）测量

点击“叠扫”图标，设置测量的始角和终角（一般为20-80°）→点击“确定”按钮开始测量→测量结束后，点击“保存数据”按钮，保存为*.txt的文件。如有多个样品，则依次执行第3、4步即可。

（5）关机

点击“射线控制”图标→在弹出窗口中设置管压和管流为15 kV和6 mA，点击X射线降→5分钟后点击“关X射线”→10分钟后关闭循环水→关衍射仪（钥匙左旋）→关闭“冷却循环水”、“衍射仪”两个电闸。

（6）整理实验室

整理实验室，保持室内、桌面整洁干净，在记录本上做好实验记录（如仪器出问题，需做好详细的故障记录并及时报告给指导老师）。

 

 

图5-1-4  实验参数的设定

 

【注意事项】

1. 不规范的样品制备方法会明显影响衍射数据的有效性和数据质量，甚至会有多峰、少峰现象、衍射强度高低等差异。

2. 升降高压要慢，衍射仪工作会散发大量热量，因此开机前必须确保冷却水工作正常，否则会烧毁阳极靶。

3. 待测样品需研磨成细粉放在样品槽中，并用玻璃板压平实，使样品上表面与样品槽齐平；若待测样品量很少，则应尽量在正中间位置压平实。

4. 在测量前确保关闭衍射仪的门窗，以防泄露X射线；测量过程中严禁打开衍射仪门窗。

5. 升降高压时尽量慢，否则将缩短灯丝寿命。

6. 测样品前记得仪器零点矫正。

7. 测量角度范围要合理（一般在20°—80°之间），否则X射线光管和探测器可能相撞。

 

【结果分析与数据处理】

1. 物相识别。

2. 在Origin中按科技论文要求作图，添加PDF卡片峰，标明主要峰的(hkl)指数。

3. 在Mdi Jade中进行定量分析，分析出各物相的相含量。

4. 测标样（硅粉）的X射线衍射，作FWHM曲线，在Mdi Jade中进行粒径分析。

【思考题】

1. 样品偏离样品槽的中心、样品高于或低于样品槽上表面、样品量过少对衍射数据有什么影响？

2. 如何设置实验参数，以得到高质量的衍射数据？

3. 为什么要制作角度校正曲线和半高宽曲线？

4. 从仪器安全角度考虑，如何操作才能延长衍射仪的寿命？

 

【参考文献】

[1] 施洪龙，张谷令，X射线粉末衍射和电子衍射——常用实验技术与分析方法，中央民族大学出版社，2014.

[2] 王中林主编，曹茂盛，李金刚翻译，纳米材料表征，化学工业出版社2005，P10-29.

[3] 周公度，郭可信，晶体和准晶体的衍射，北京大学出版社，1999.
