Repository: Ljp-c/latex_AI

File: 纳米材料制备与表征/扫描电子显微镜/实验讲义.md
实验2  扫描电子显微镜
扫描电子显微镜（SEM，简称扫描电镜）是通过高能电子束在样品表面逐点扫描，扫描时高能电子与样品相互作用产生各种电子或X射线，这些信号经探测器接收、放大、调制后在荧光屏上显示出来，可用于观察样品的形貌、表面的细微结构、材料的分布情况以及粒径分布等。

 

【实验目的】

1. 了解扫描电子显微镜的基本结构和原理；

2. 掌握扫描电子显微镜的操作方法；

3. 掌握扫描电子显微镜样品的制备方法；

4. 学会从扫描电子显微镜图像中提取粒径分析图。

 

【实验背景与原理】

1．扫描电子显微镜工作原理

扫描电子显微镜的基本原理已经在3.1.2节中介绍，在此不做赘述。扫描电子显微镜具有景深大、图像立体感强、放大倍数范围大、连续可调、分辨率高、样品室空间大且样品制备简单等特点，是进行样品表面微结构研究的有效分析工具。

 

2．扫描电子显微镜的基本结构

扫描电子显微镜分为照明系统、成像系统、观察记录系统和真空系统四部分。从灯丝上发射出来的电子（热发射或场发射）经加速电压（一般1~30 kV）的加速形成高能电子，经多级电磁透镜的聚焦，形成聚焦电子束（束斑可小到几纳米），常称为电子探针。电子探针在扫描线圈的驱动下，在样品表面做光栅状扫描。此时，高能电子与样品相互作用产生诸如二次电子、背散射电子、俄歇电子、X射线等信号。由于这些信号的强度和分布与样品的表面形貌、成分、晶体取向、以及表面状态等因素有关，通过探测和分析这些信号就可以获得表征样品微观结构和化学组分的信息。详细描述请参考3.1.2节中的仪器装置部分。

 

 

图5-2-1 SEM的结构示意图

图5-2-2 样品拖高度的调整

 

3．试样制备

正确的样品制备在电子显微术中占有重要的地位，它直接影响到实验结果与数据的正确解释；否则，即使仪器性能再好也不会得到好的观察效果。扫描电镜样品的特点是：

（1）样品一般为尺寸小于数厘米的固体（块状、薄膜、颗粒、粉末等）；

（2）样品应具有良好的导电性能。通常导电较差的样品需在表面镀一层导电薄膜，比如镀金、镀碳等；

（3）无磁样品。

用导电胶将切割好的样品（或超声分散）粘在样品托上，用压缩气体轻吹样品表面后在红外灯下烘烤10分钟以防污染真空系统（确保样品干、净），调节样品托上的固定螺丝至合适的样品高度。

 

【仪器与试剂】

1. 试剂

第四章中制备出的块材或粉末状纳米样品。

2. 仪器

Hitachi S-4800 扫描电子显微镜。

 

【实验步骤】

（1）实验前检查

IP1-IP3 真空优于0×10-8 Pa、0×10-8 Pa和2×10-8 Pa，冷却水正常。

（2）制样与放样

将待观测的样品用导电胶粘在样品托上，用氩气轻吹样品表面后在红外灯下烘烤 10 分钟以防污染真空系统，调节样品托上的固定螺丝至合适的样品高度。

    （3）装样

按下“Air”往过渡仓充气→听到“嘀”提示音后打开样品仓门，在“UNLOCK”状态下把样品托安装到样品杆上（为方便装样，可以把样品杆稍稍推出）→装上样品托后把样品杆拉到底，轻轻合上仓门→按下“Evac”，过渡仓开始抽真空→听到“嘀”提示音后，按下“Open”，打开样品室，径直（不旋转）推入样品杆把样品托完全卡到样品台上，然后完全拉出样品杆（不旋转）→按下“Close”，关闭样品室抽真空→听到“嘀”提示音后，说明真空已抽好。

 

 

图5-2-3 样品杆上的Lock和Unlock旋钮

图5-2-4 进/出样过程中常用按钮

 

（4）抽真空

按下“Air”往过渡仓充气。听到“嘀”提示音后打开样品仓门， 在“UNLOCK”状态下装上样品托，把样品杆拉到底，轻轻合上仓门→按下“Evac”， 过渡仓开始抽真空→听到“嘀”提示音后，按下“Open”，打开样品室，径直推入样品杆到底，然后拉出样品杆到头→按下“Close”，关闭样品室抽真空，听到“嘀”提示音后，说明真空已抽好。

 

 

图5-2-5 高压/电流设置界面

图5-2-6 合轴界面

 

（5）加高压/电流：

当HV界面黄蓝闪烁时表明可以加高压→在“Vacc”处选择所需要的高压→在“Set Ie to”处选择灯丝电流→点击“Set”，设置好高压和电流→点击“ON”，自动加高压和电流。

（6）电镜合轴

包括电子束合轴、光阑合轴、消像散等过程，详见操作手册。

（7）样品观察

在低倍下用轨迹球将感兴趣的样品移入荧光屏中央，在合适的放大倍数下对样品进行聚焦、物镜消像散，记录保存。

（8）取样

按下“Home”，使样品回到参考位置→点击“Off”，降高压和灯丝电流→按下“Open”，打开样品室→在“Unlock”状态下径直推入样品杆，旋转样品杆到“Lock”状态径直拉出样品杆，到头→按下“Close”，关闭样品室→听到“嘀”提示音后，按下“Air”往过渡仓充气→听到“嘀”提示音后，拉开仓门，卸下样品拖→合上仓门，按下“Evac”，开始抽真空。

（9）整理好SEM实验室，做好实验记录。

 

【注意事项】

1．确保循环水正常运行，否则可能烧坏磁透镜；

2．确保样品“干”，以防破坏真空；尽量少用有机溶剂，以防腐蚀密封设备；

3．确保样品“净”，以防污染真空系统，甚至会损坏分子泵；

4．确保样品无磁，以防吸到物镜极靴（电镜心脏）上；

5．确保样品在规定范围内，以防碰到物镜极限；

6. 待测样品一般为尺寸小于数厘米的固体；

7. 待测样品应具有良好的导电性能，导电较差的样品，通常需在表面镀一层导电膜。

 

【结果分析与数据处理】

1．在NanoMeasure软件中利用频率统计的方法进行粒径分析；

2．在Photoshop中把数据按科技论文的要求排版、添加标尺；

3．SEM图片的简单分析。

 

【实例分析】

扫描电子显微镜(SEM)利用聚焦的很窄的高能电子束来扫描样品， 通过光束与物质间的相互作用， 来激发各种物理信息， 对这些信息收集、放大、再成像以达到对物质微观形貌表征的目的。主要实验变量如表5-1所示。

 1. 形貌分析

扫描电子显微镜 (scanning electron microscope, SEM) 是一种用于高分辨率微区形貌分析仪器，放大倍数变化范围大，且能连续可调。因此可以根据需要选择大小不同的视场进行观察，同时在高放大倍数下也可获得一般透射电镜较难达到的高亮度的清晰图像。图5-2-7是利用SEM获得的形貌各异的纳米材料。

 

图5-2-7 形式各异的纳米材料：

  （a）BiOI纳米球，（b）Ag纳米花，（c）TiO2纳米线，（d）Bi2WO6，（e）ZnO纳米棒，（f）ZnO纳米线阵列

 

2．粒径分析

扫描电子显微镜不仅可以表征纳米材料的形貌，还可以给出粒径以及大小的分布。利用Nano Measure软件对不同温度、厚度退火后的金纳米薄膜进行表征，可以看出其粒径分布大小如图5-2-8所示。由于金属粒子不是明显的球状，而是分散的椭圆和锥形，粒径分布范围比较大，但是平均粒径的变化还是非常明显的。

 

图5-2-8  不同形状金纳米粒子的形貌图及其粒径统计分布

 

【思考题】

1．扫描电子显微镜为什么需要高真空？

2．制样时如何影响到SEM结果？

3．如何观察样品的端面？

4．磁性样品如何观察？

 

【参考文献】

[1] 王中林主编，曹茂盛，李金刚翻译，纳米材料表征，化学工业出版社2005.

[2] 黄惠忠，纳米材料分析，化学工业出版社，2003.
