Repository: Ljp-c/latex_AI

File: 纳米材料制备与表征/拉曼散射/实验讲义.md
实验3表面增强拉曼散射
拉曼散射强度非常弱，仅为瑞利散射光强的千分之一，严重限制了拉曼光谱的广泛应用。表面增强拉曼散射（SERS）现象自发现以来，取得了很大进展，在纳米金属颗粒和增强基底的制备与表征、生物化学分子的微量检测、增强机理的理论探究等方面引起了广泛的关注，已经成为一项强大的高灵敏、无标记分析检测技术，在微量目标分子检测领域有广泛的应用潜力。

 

【实验目的】

1. 了解拉曼光谱仪的工作原理，掌握其使用方法；

2. 掌握银纳米颗粒表面R6G分子的表面增强拉曼散射的检测与表征；

3. 了解表面增强拉曼散射在微量分子检测领域的应用。

 

【实验背景与原理】

1. 拉曼散射的基本原理

光照射物质时发生弹性或非弹性散射。其中和激发光波长相同的是瑞利散射光；而比原波长更长或短非弹性散射为拉曼散射。拉曼散射可以提供分子以及点阵的振动与转动特征，用于分子结构分析。拉曼散射的基本原理已经在3.3.3节中介绍，在此不做赘述。

2. 表面增强拉曼（SERS）机理

拉曼散射光非常弱，强度大约只有入射光的10-6~10-9。1974年，Fleischman等人从吡啶吸附在粗糙电极表面上观察到表面增强效应。1977年，Jeanmaire 和 Van Duyne证明散射物吸附或者靠近一个粗糙的贵金属基底上可以使得拉曼信号得到很大程度的增强，SERS的增强效果一般为104 – 106，甚至达到108。这一效应的发现在很大程度上克服了拉曼光谱的局限，有效地解决了拉曼光谱在表面科学和痕量分析中存在的低灵敏度问题。

SERS的增强机理一直是SERS研究领域中引人关注的问题。目前，普遍被认同的是电荷转移增强机理、电磁增强机理和表面拉曼共振增强。

（1）化学增强机理

化学相互作用主要表现为Raman过程中光电场下电子密度形变难易程度。当分子化学吸附于基底表面时，表面、表面吸附原子和其它共吸附物种等都可能与分子有一定的化学作用，这些因素对分子的电子密度分布有直接的影响，即对体系极化率的变化影响其Raman强度。化学增强主要包括以下3类机理：由于吸附物和金属基底的化学成键导致非共振增强；由于吸附分子和表面吸附原子形成表面络合物(新分子体系)而导致的共振增强；激发光对分子-金属体系的光诱导电荷转移的类共振增强。

（2）电磁场增强机理

在电磁场增强机理中，表面等离子体共振（Surface Plasmon Resonance, SPR）引起的局域电磁场增强被认为是最主要的贡献。表面等离子体是指当入射光同金属表面存在的自由振动的电子相互作用时，会产生沿着金属表面传播的电子疏密波。当电磁波作用于等离子体时，就会使等离子体发生振荡；而当电磁波和等离子体振荡频率相同时，共振就产生了，即表面等离子体共振。表面等离子体通常被分为传导型表面等离子体（Propagating Plasmon）和局域表面等离子体（Localized Surface Plasmon），如图5-3-1（a）所示。在金属或金属氧化物纳米材料中，一般激发出的是局域表面等离子体共振（LSPR），对共振电磁辐射进行选择吸收和散射，产生的热点效应（Hot spot）使粗糙表面上的电磁场急剧增加，从而产生增强的拉曼散射，如图5-3-1（b）所示。电磁场增强机理中，必须考虑纳米结构基底材料的粗糙度（尺寸、形状等）和材质，这些特点决定了金属纳米结构中传导电子的共振频率和拉曼散射的增强因子。

 

（a）                         （b）

图5-3-1 （a）表面等离子体共振示意图，（b）电磁场增强拉曼散射效果

 

（3）表面增强共振拉曼散射(SERRS)

在普通的SERS实验中，使用的激发光波长远离化合物的电子吸收光谱带。当激发光的波长基本或者落在化合物的电子吸收光谱带内时，某些拉曼光谱带的强度将会大大增强，可达到102~106，这种现象称为共振拉曼效应。SERS与共振拉曼效应结合被称为表面增强共振拉曼散射（SERRS），它能提供低至单分子水平的超灵敏和非破坏性检测。SERRS理论认为：首先，增强来源于与入射光能量耦合的电子共振；当激发光源频率靠近电子吸收带时，其散射截面异常增大，导致某些特定的拉曼散射强度增强，并且共振拉曼光谱的谱峰强度随着激发线的不同而显现出与普通拉曼光谱不同的变化。其次，增强来源于与入射光的等离子体共振耦合，基本原理等同于上述的电磁场增强机理。

图5-3-2总结了当入射激光频率wL不同时，可能发生的四种拉曼散射类型，其中wri是初始态i到激发态r的能量差频率。

 

（a）          （b）          （c）       （d） 

图5-3-2 四种类型的拉曼散射模型：

（a）正常拉曼散射（wL<<wri），（b）预共振拉曼散射（wL®wri），（c）分离共振拉曼散射（wL»wri）（d）连续共振拉曼散射（wL®¥）

 

3. SERS基底

贵金属基底的选择和制备是实现高性能SERS测试的关键。因为SERS的强度决定于LSPR的激发，为了使信号的强度取得最大值和保证可再现性，控制所有会影响LSPR的因素是很重要的，包括尺寸、形状、纳米粒子间间隔和周围介电环境，确保有效地激发LSPR。传统的SERS基底包括通过氧化还原得到的粗糙电极、岛状的薄膜、纳米颗粒的胶体以及有限表面的纳米结构，其中氧化还原得到的粗糙电极提供了可再现的、原位的SERS基底，可以提供稳定的106的增强因子；金属岛状薄膜基底容易制备，通过改变薄膜的厚度和聚合度可以调控LSPR的波长，然而这种由薄膜提供的增强因子普遍较低，约为104­105。研究人员不断开发新奇的SERS基底，以延长基底的使用寿命，提供稳定的和最佳的增强因子。 

【仪器与试剂】

1. 试剂与材料

制备Ag纳米粒子所需要的试剂包括：硝酸银（AgNO3，北京国药试剂）；葡萄糖（C6H6O6，北京国药试剂）；罗丹明6G（C28H31N2O3Cl，简称R6G，北京国药试剂），乙醇（C2H6O，北京国药试剂），所用试剂未经纯化直接使用，实验用水为二次蒸馏水。所选用的基材为硅片，使用前将其切割为0.5×0.5 cm的基片，先将基片用乙醇、超纯水依次超声清洗5 min以确保硅片表面的清洁。

2. 仪器

采用LabRam HR800 显微激光共聚焦拉曼光谱仪（见图5-3-3）进行测试。配备激光器：532 nm、633 nm、785 nm。该系统包括一个800毫米焦长的Czemy-Tumer型光谱仪，采用反射模式（反射式光学元件）。在全光谱甚至紫外范围具有高光谱分辨率（在633 nm处用1800 gr/mm的光栅：0.3 cm-1像元）。主要性能如下：

光谱分辨率：可见全谱段≤0.48 cm-1（测量585 nm氖灯线半高宽）；

共焦性能：针孔为50 mm与500 mm时，硅一阶峰强度比值为85%；

低波数性能：低波数好于75 cm-1；

配备xyz自动平台，精度0.1 mm。

 

5-3-3 LabRam HR800 显微激光共聚焦拉曼光谱仪

 

【实验步骤】

1.  Ag纳米颗粒的制备

在50 mL的烧瓶中， 2 g葡萄糖加入40 mL的纯水中，磁振子搅拌20 min，并将其置于60℃的油浴中预热10 min，然后将10 mL的AgNO3溶液（浓度为0.05 M）快速注入烧瓶中，油浴加热30 min取出，自然冷却，并用转速5000 rpm离心并干燥。

2. Ag纳米颗粒SERS活性基底的制备

取少量Ag纳米颗粒粉末加入2 mL的乙醇中，超声振荡至纳米颗粒在乙醇中均匀分布，用移液枪取20 制备的溶液滴在硅片上，再用移液枪取20 不同浓度的R6G溶液滴在硅片上，将硅片放入60 ℃的烘箱中干燥。

注意：

（1）如何保证银纳米粒子均匀的分散在硅基底上，R6G溶液如何均匀的分散到粒子表面？

（2）如果将银纳米颗粒先分散到目标浓度的R6G溶液，然后取吸附了R6G溶液的银纳米颗粒分散到硅基底上是否更好？

（3）银纳米粒子铺展到硅基底上时最好单层致密覆盖，保证实验之间的可比性和可重复性。多层排列不可控以及基底裸露都会影响实验的准确性！

3. 拉曼增强测试    

实验流程如图5-3-4所示，主要实验内容如下：

（1）成功制备出1种参数（粒径均匀）的Ag纳米颗粒；

（2）配制不同浓度的R6G溶液，浓度分别为10-3，10-6，10-7，10-8，10-9，10-10 mol/L；

（3）制备Ag纳米颗粒的SERS基底，至少能观察到10-6 mol/L的R6G溶液的拉曼信号；

（4）计算所制备SERS基底的增强因子。

 

图 5-3-4表面增强拉曼散射操作步骤

 

【注意事项】

1. 实验测试前做好规划，充分利用样品，不要浪费。

2. 若样品太少，可从所需检测的液体低浓度到高浓度逐渐累加，但要更换移液枪前的塑料枪头。

3. 保存数据时需要保证仪器参数完全相同，并且可以适当多存几次数据。

4. 无信号时不要放弃或者盲目更换待检液体浓度，先检查有无操作有误的地方。

 

【结果分析与数据处理】

以不同粒径的Ag纳米粒子为例[2]：

将样品1、样品2、样品5所制备的银粒子通过自组装的方式制备3个SERS基底。由图5-3-5可以看出，样品1中的银纳米颗粒的直径为10-60 nm；样品2中的银纳米颗粒的直径也为10-60 nm，但粗糙度降低；样品5中的银纳米颗粒的直径约为300 nm，且银纳米颗粒的表面相对光滑。

以10-6M罗丹明R6G溶液为探针分子，测试三种粒子的拉曼性能，拉曼图谱如图5-3-5所示，制备的纳米银对R6G分子的拉曼散射增强比较明显，R6G 在605、767、1122、1178、1305、1354、1503、1567和1641 cm-1处出现了SERS的散射峰，其中605 cm-1为C-H 面内弯曲振动引起的，而1641、1567、1503、1354、1305和29450px-1来自于完全对称、面内的C-C的伸缩振动。从图中可以看出，样品2的增强效果最好，样品5的增强性能略强于样品1。在文献[3]中提到大尺寸花状银粒子也能够进行电磁耦合，并且表面粗糙度高的单个银粒子拉曼增强性能强于表面粗糙度低的单个银粒子，但是基底的整体拉曼增强主要来源还是粒子与粒子之间的耦合电磁增强。在本实验中，样品2的颗粒表面粗糙度中等，颗粒与颗粒之间紧密排列时能够很好的耦合，造成基底上有足够多且强度高的热点，因此样品2有着很好的拉曼增强效果；而样品5的颗粒表面光滑，单个颗粒表面的增强效果相比样品2较弱，因此样品5整体的增强效果弱于样品2；对于样品1的颗粒，由于颗粒表面极其粗糙，表面的凸起部分在增强附着在颗粒表面上的探针分子的拉曼信号的同时，也隔开了颗粒与颗粒之间的距离，减弱了颗粒之间的耦合，造成基底整体增强性能的降低，虽然样品1单个颗粒的增强效果比样品2强，但由于整体上热点强度的降低，样品1的拉曼性能相比样品2较弱。

 

图3-3-5 三种不同大小、形貌的Ag纳米粒子对10-6 M R6G的增强拉曼图

 

【思考题】

1. Ag为什么有SERS效果？

2. 怎样提高基底材料的SERS效应？

3. 简述SERS在生物、医药、环境等方面的应用，并举出实例？

4. 探讨SERS基底用于便携式拉曼光谱仪的应用前景及注意事项。

 

【参考文献】

[1]. 丁松园，吴德印，杨志林，任斌，徐昕，田中群，表面增强拉曼散射增强机理的部分研究进展，29（12）：2569~2581 （2008）

[2] 杨开青，尺寸形貌可控纳米银粒子的制备及其SERS研究，河南大学硕士学位论文，2016

[3] Liang H, Li Z, Wang Z, et  al. Enormous Surface-Enhanced Raman Scattering from Dimers of  Flower-Like Silver Mesoparticles. small, 2012, 8(22): 3400-3405.
