Repository: Ljp-c/latex_AI

File: 纳米材料制备与表征/磁控溅射/实验讲义.md
实验5  直流溅射法制备金属薄膜
 

溅射法是物理气相沉积（Physical Vapor Deposition，PVD）的一种，溅射法一般被用于制备金属、半导体、绝缘体等多种类型的材料，具有设备简单、易于控制、镀膜面积大和附着力强等优点，目前已经成为工业镀膜中最主要的技术之一。

【实验目的】

1.   了解直流溅射法制备薄膜的基本原理；

2.   掌握直流溅射镀膜的基本流程；

3.   利用直流溅射法制备Al和Ag金属薄膜。

【实验背景与原理】

1.      直流溅射法制备金属薄膜的基本原理

溅射法的基本原理如图5-1所示。将两块金属板平行放置在氩气中（40~250 MPa），在阴极（蒸发材料靶）和阳极（Al衬底板）间施加0.3~1.5 kV的高电压，利用两级间的辉光放电形成高能Ar+离子。Ar+离子在电场的作用下轰击阴极的蒸发材料靶，通过级联碰撞，使靶材原子或分子从其表面蒸发出来形成超微粒子，并沉积在衬底表面形成薄膜。粒子的大小和尺寸分布主要取决于两电极间的电压、电流和气体压力。直流溅射法只能用于溅射导体材料，不适用于绝缘材料；对于绝缘靶材或导电性很差的非金属靶材，需采用射频溅射法。

图片1.png

图5-1 直流溅射法的原理图

 

2.      辉光放电

辉光放电是气体放电的一种类型。干燥气体通常是良好的绝缘体，但当气体中存在自由带电粒子时，它就变为电的导体。这时如在气体中安置两个电极并加上电压，就有电流通过气体，这个现象称为气体放电。能产生辉光放电最简单的装置是在真空室中放置两个平行相对的电极。先把真空室抽到一定的真空度，然后通入0.1～10 Pa的气体，通常为惰性气体，比如氩气，当外加直流高电压超过气体的起始放电电压时，气体被击穿，产生大量的Ar+离子和自由电子，气体就由绝缘体变成良好的导体。自由电子在阴阳两极电场作用下被加速，具有较高能量的自由电子在运动过程中使Ar原子进入激发态，处于激发态的Ar原子返回到基态时引起发光，这时两电极之间就会出现明暗相间的发光层，气体的这种放电就称为辉光放电。辉光放电是一种稳定的自持放电，也就是将原始电离源去掉后放电仍能维持。 

3.      阴极位降区

辉光放电过程中，阴阳两极间的电位差（电压降）主要集中在阴极附近很窄的区域内，这个区域称为阴极位降区。辉光放电中，电离的气体正离子（Ar+）和自由电子在这一狭窄的区域内被加速，所以阴极位降区是辉光放电中最重要的区域，实验中的辉光放电现象主要集中在阴极位降区附近。 

4.      电荷交换相互作用

在阴极位降区内电场的作用下，Ar+离子向着阴极靶加速，这些高能Ar+离子在向着阴极运动过程中，一部分Ar离子可以直接碰撞阴极，而另一部分Ar+离子会与阴极位降区内的Ar原子发生碰撞，在这一碰撞过程中，Ar+离子和Ar原子之间发生电荷交换相互作用。高速运动的Ar+离子和一个静止的Ar原子发生碰撞后会产生一个静止的Ar+离子和一个高速运动的Ar原子；碰撞后，高速运动的Ar原子的运动方向同原来高速运动的Ar+离子的运动方向相同，而碰撞后静止的那个Ar+离子由于带电，将在碰撞位置从静止开始再次被电场所加速。因此，碰撞阴极靶的高能粒子包括高速Ar+离子和高速Ar原子。   

5.      级联碰撞模型

图5-2所示为级联碰撞模型的示意图。入射的高能粒子与固体（靶）表面原子或分子发生碰撞时，把能量传递给靶，通过动量转移把靶中处于平衡位置的晶格原子撞出，使其离开其平衡位置；离开平衡位置的原子继续碰撞靶中的其它原子，这种碰撞继续下去形成级联碰撞。当级联碰撞延伸到靶表面，使靶表面原子或分子的能量足以克服它们之间的结合能时，靶表面原子或分子脱离其表面逸出，成为被溅射的原子或分子。

图片2.png

图5-2  级联碰撞模型示意图

6.      直流溅射镀膜设备

直流溅射镀膜设备主要由镀膜室和真空排气系统两大部分组成，如图4-7-3所示。薄膜的制备过程需要在镀膜室内完成。真空排气系统主要用于对镀膜室抽真空，真空排气系统通常由机械泵、分子泵及必要的管路和阀门组成。

镀膜室中的靶作为阴极被加上一个负电位，衬底作为阳极是接地的，这样在靶和衬底之间就形成了高压。氩气从进气口进入镀膜室，在靶材的附近产生辉光放电，形成Ar+离子，Ar+离子在阴阳两极电压下被加速轰击靶材，将靶材中的原子或分子溅射出来，溅射出来的分子和原子沉积到衬底表面就形成了薄膜。由于靶的表面受到Ar+离子的轰击，所以表面温度很高，需要用冷却水进行冷却。

 

图片3.png

图5-3 直流溅射镀膜设备示意图

【仪器与试剂】

1. 试剂

实验中所用到的试剂包括氩气、金属银靶和金属铝靶。

 

2. 仪器之一（本实验使用仪器）

SD-900M 型号的磁控溅射仪器主要由操作仪表，真空腔室和真空泵三部分构成。该设备体积小巧、价格低廉、操作简单，通常用于对样品表面溅射一层电极，也通常用于扫描电子显微镜的样品制样中，对非导电样品表面溅射金，以便提高电镜观测的清晰度。该实验的要求是掌握磁控溅射工作原理，操作步骤，并且完成银薄膜的制备。


图片4.jpg





SD-900M 型号的磁控溅射仪

【实验步骤】

1）打开总开关

2）设定磁控溅射时间（Time-seconds）

3）调整Leak按钮，观察真空计的腔体压强达到预期值

在仪器工作前确保灯是亮着的状态

4）然后：快速按下，放开Set plasma按键，同时观察Process current电流，确保process current的显示数值在量值以下，如果超过测量值需要调整sputtering voltage开关，并调整leak按钮

5）按下startprocess 按钮，开始溅射

6）溅射结束，关上开关，等30 s后取出样品

7）拎起上盖并拿出样品，然后盖上，抽真空。

【注意事项】

1）关掉总开关再取样品。

2）确保室温15~25℃之间。

3）通风并且避免阳光直接照射。

4）220V电压和50 Hz频率，最大功率160 W。

5）配氩气的纯度99.998%。

6）机器泵需要先灌入泵油再使用，必须灌入1升泵油，不超过Max线。

7）泵油过滤装置黄了后需要更换。

8）真空抽气地方，如果要拆卸，拧前面的铁架子，不要拧软管上的铁丝。

【溅射银膜的建议参数】

溅射电流，银的溅射电流值10毫安左右。

溅射腔体中的真空度，银的真空度值8Pa左右。

溅射时间60s

溅射速率约7~8nm/min

【数据分析】

1. 利用扫描电子显微镜观察所制备Ag表面形貌。

2. 利用紫外可见分光光度计分析所制备Ag光学性质。

【思考题】

1）根据磁控溅射原理，分析该技术的优缺点。

2）磁控溅射技术的重要实验参数有哪些，都起到什么作用？

 

2. 仪器之二

图5-5是JPG450型磁控溅射沉积系统。该系统主要包括镀膜室、真空排气系统、冷却水循环机、电学控制部分、真空控制部分这五个部分。


图片5.png





图5-5 JPG450型磁控溅射沉积系统

 

（1）镀膜室：提供真空环境，薄膜的制备在镀膜室内进行；

（2）真空排气系统：用于对镀膜室抽真空；

（3）冷却水循环机：用于对靶材进行冷却；

（4）真空控制部分：用于机械泵和分子泵的控制、真空度的测量、样品台的旋转等；

（5）电学控制部分：用于控制Ar气流量、电流和电压的控制等。

【实验步骤】

本实验采用直流溅射法制备Al和Ag两种金属薄膜。

（1）实验准备工作。

1. 开总电源，给冷却水，确认水压开关已经打开；

2 打开进气阀V4，向真空室内部进空气，然后打开真空室；

3. 放入试验样品，关闭放气阀V4，以及保证进气阀均处于关闭状态。

（2）抽真空。

1. 打开真空计，并打开机械泵，随即打开旁边的抽角阀V1（拧到底再回两圈）；

2. 当真空计小于20 pa时，将电磁阀打开；

3. 先打开闸板阀G，后关闭旁抽角阀V1；

4. 当压强将为3～5 pa左右时，打开分子泵，抽至需要的压强（5.0×10-4 Pa）。

（3）准备氩气。

1. 关闭电离规真空计；

2 打开气瓶，调节副表至一个小格左右；

3 缓慢打开进气阀V3，消耗掉剩余气体；

4. 打开进气阀V6；

5. 调节流量显示仪至“阀控”位置，调节旋钮至40 sccm左右（Al）/15 sccm左右（Ag）；

6. 打开溅射靶电源预热2分钟。

（4）溅射。

1. 调节闸板阀G，将气压调至3~5pa，起辉，调节直流溅射电源，调整工作功率（Al为150 W，Ag为60 W）；

2. 然后调节闸板阀G至工作压强（一般为1pa左右），开始溅射，溅射时间根据所需薄膜厚度进行调节；

3. 用软件控制样品转动，溅射其他样品。

（5）关机。

1. 先将功率调节至0，关闭溅射电源（关闭加热及自转）；

2. 将ZM流量显示仪调至关闭状态，关闭显示仪电源；

3. 将G阀开到最大，用分子泵T直接为溅射室抽气，进入高真空状态；

4. 关分子泵，关掉气瓶；

5. 20分钟后，关闭G阀，关闭电磁阀与机械泵，关掉总电源。

（6）取样。

1. 打开接钢瓶的放气阀V4，充分暴露大气；

2. 电动提升真空室上盖，戴上洁净手套，取出样品。

【注意事项】

1. 实验前检查确认真空室内样品、工件架等是否按要求放置稳妥。

2. 镀膜完成后，要关闭电子枪和离子源等开关，待设备冷却后关闭电源。

【结果分析与数据处理】

1. 利用扫描电子显微镜观察所制备的Ag和Al膜的表面形貌。

2. 利用紫外可见分光光度计分析所制备Ag和Al膜的光学性质。

【思考题】

1. 直流溅射过程中对薄膜生长速度和形貌产生影响的参数有那些？

2. 如何分析薄膜的质量和厚度，可用哪些分析手段？

【参考文献】

[1]李群，《纳米材料的制备与应用技术》，化学工业出版社，2008年版。
