Repository: Ljp-c/latex_AI

File: 纳米材料制备与表征/资料总览.md
# 《纳米材料制备与表征》课程资料总览

> **用途**：本文件是本目录的"共有资料索引"，逐项说明每个实验子目录中的讲义、原始数据、图片与记录单的内容、格式和可用性，供后续撰写课程论文（数据分析、作图、引用）时快速定位资料。
>
> **整理时间**：2026-11-16
> **目录规模**：12 个子目录 + 1 个记录单文件，共 **91 个文件、约 119 MB**
> **数据来源**：中央民族大学 2024 级纳米材料与技术专业《纳米材料制备与表征》课程实验（第一轮实验，2026 年 9—11 月）

---

## 1. 课程任务与考核要求（摘自 `任务说明与论文模板/任务说明以及要求.md`）

| 项目 | 要求 |
|---|---|
| 考核形式 | 取消基础型/提升型分组选题，改为**每人独立完成 1 篇课程论文** |
| 数据范围 | 从第一轮 **6 个制备实验 + 8 个表征实验**中选 **不少于 5 个** 实验的数据深入分析；**各小组原始数据可共享** |
| 数据补充 | 认为现有数据不足者，可经预约后回炉补做实验 |
| 格式 | 按学术论文格式，参考给定模板；要求格式规范、**有参考文献** |
| 字数 | 正文不少于 **3000 字** |
| 查重 | 重复率、AI 生成率均 **≤ 30%** |
| 截止 | **2026-12-15**，论文、查重报告、AI 率报告分别以 PDF 附件提交至学习通 |
| 命名 | `纳米材料制备实验课程论文（或查重和AI率报告）+姓名+学号` |
| 安全 | 回炉实验须指导教师/助教全程在场；崇理楼 509/510 仅限使用 510 现有药品；丰台校区无易制毒易制爆化学品使用权限；补做需提前 2 天在线预约 |
| 其他 | 表征实验实操考核方式不变；制备与表征所有考核环节**均无缓考、补考** |

> **推断说明**：目录中可明确对应到的制备实验为 5 个（溶胶-凝胶、液相化学制备金纳米颗粒、静电纺丝、磁控/直流溅射、电化学沉积），第 6 个（模板示例中出现的“水热法”）在本目录中无独立资料；表征实验在本目录中可对应到 XRD、SEM/EDS、拉曼/SERS、紫外-可见、DLS、接触角/表面张力 6 类，另有第四组 FTIR 数据与“BET”的文字提及。

---

## 2. 目录结构总览

| 子目录 | 文件数 | 体积 | 实验类别 | 讲义形式 | 原始数据 | 实验照片 |
|---|---|---|---|---|---|---|
| [X射线粉末衍射](./X射线粉末衍射) | 10 | 2.85 MB | 表征（XRD） | Markdown + 插图 | ✅ 5 个 zip | — |
| [扫描电子显微镜](./扫描电子显微镜) | 7 | 80.47 MB | 表征（SEM + EDS） | Markdown + 插图 | ✅ 83 MB zip | — |
| [拉曼散射](./拉曼散射) | 8 | 1.61 MB | 表征（Raman / SERS） | Markdown + 插图 | ✅ 1 个 zip | — |
| [分光光度计](./分光光度计) | 2 | 2.33 MB | 表征（UV-Vis） | PDF 课件 15 页 | ✅ 1 个 zip | — |
| [纳米粒度分析实验](./纳米粒度分析实验) | 3 | 4.23 MB | 表征（DLS） | PDF 课件 14 页 | ✅ 报告 + 分布曲线 | — |
| [接触表](./接触表) | 4 | 0.22 MB | 表征（接触角/表面张力） | ❌ 无讲义 | ⚠️ 仅测试报告截图 | — |
| [溶胶凝胶](./溶胶凝胶) | 20 | 4.60 MB | 制备（Sol-Gel TiO₂） | 课件截图 17 张 | ❌ 无原始数据 | ✅ 3 张 |
| [液相化学制备纳米金](./液相化学制备纳米金) | 15 | 3.28 MB | 制备（金溶胶） | 课件截图 14 张 | ❌ 无原始数据 | ✅ 1 张 |
| [静电纺丝](./静电纺丝) | 4 | 1.38 MB | 制备（TiO₂ 纳米线） | PDF 讲义 5 页 | ❌ 无原始数据 | ✅ 2 张 |
| [磁控溅射](./磁控溅射) | 13 | 2.04 MB | 制备（Al/Ag 薄膜） | Markdown + 插图 | ❌ 无原始数据 | ✅ 6 张 |
| [电化学沉积](./电化学沉积) | 2 | 13.20 MB | 制备（CeO₂ 纳米片阵列） | PDF 讲义 3 页 | ❌ 无原始数据 | — |
| [任务说明与论文模板](./任务说明与论文模板) | 2 | 2.71 MB | 课程管理 | 任务说明 + 论文模板 | — | — |
| `SERS实验记录单.doc` | 1 | 41 KB | 记录单（空白表格，2 联） | — | — | — |

---

## 3. 各实验资料详解

### 3.1 X 射线粉末衍射（XRD，实验 1）

**文件清单**

| 文件 | 类型 | 说明 |
|---|---|---|
| [X射线粉末衍射.md](./X射线粉末衍射/X射线粉末衍射.md) | 讲义 | 实验目的、原理、仪器、步骤、注意事项、数据处理、思考题、参考文献（约 8 KB 正文） |
| [图片/](./X射线粉末衍射/图片) | 插图 | 图 5-1-1 X 射线光管结构示意、图 5-1-2 聚焦衍射几何示意（`image.png`，45 KB）；另有 2 个 **0 字节空文件**（`image copy.png`、`image copy 2.png`） |
| [XRD数据/](./X射线粉末衍射/XRD数据) | 原始数据 | 第一、三、五、六组 TiO₂ 系列 XRD；第四组实为红外光谱（见下） |
| [纳米材料与技术专业实验记录单(2).doc](<./X射线粉末衍射/纳米材料与技术专业实验记录单(2).doc>) | 记录单 | 空白表格：组别/成员/日期/时间/指导教师（张晓明、汪洋）/实验原理及内容/实验记录/备注/实验结束检查（仪器关机、样品台无破损、卫生打扫）/后续工作/教师签字 |

**讲义要点**

- **目的**：了解衍射仪结构与原理；掌握制样、参数设置与独立测试；掌握 Jade 的物相、粒径、相含量、择优取向分析。
- **原理**：单色 X 射线照射晶体，原子散射光干涉产生衍射；不同晶体具有唯一衍射花样；用 JCPDS 的 PDF 卡片比对做物相鉴定，多相样品需逐相剥离重叠峰。
- **仪器**：D-MAX 3 型 X 射线衍射仪（Cu 靶，λ = 1.54056 Å），光管—样品—探测器构成聚焦圆，θ–2θ 联动。
- **制样**：研磨至无颗粒感（几微米量级），填入样品槽，毛玻璃片压实，**上表面与槽面齐平**；定量分析还需消除择优取向。
- **操作关键参数**：冷却循环水降至 19 °C 后开高压；先 15 kV/6 mA，5 min 后升至 **36 kV/20 mA**（功率 1.5 kW）；“叠扫”设置 **2θ = 20°—80°**；保存为 `*.txt`；关机时先降至 15 kV/6 mA、5 min 后关 X 射线、10 min 后关循环水。
- **注意事项**：升降压要慢（保护灯丝/靶）、测样前做零点校正、测量中严禁开门、扫描范围不可过大以免光管与探测器相撞。
- **数据处理**：Jade 物相检索与定量、硅粉标样测 FWHM 曲线做粒径分析；Origin 作图并标注 PDF 卡片峰与 (hkl)。

**原始数据（zip）**

| 压缩包 | 条目数 | 样品（温度/℃） | 扫描范围 | 管压/管流（文件头） | 日期 |
|---|---|---|---|---|---|
| `第一组XRD.zip` | 13 | 200、300、400、600、700、800（含重复 1 份）、900；**缺 500** | 10°—80° | 40 kV, 31 mA | 2026/9/22 |
| `第三组XRD.zip` | 10 | 200、300、400、500、600、700、800、900，另有 `0600.txt`（疑为 600 ℃ 重复导出） | 20°—80° | 未记录（0 kV, 0 mA） | 2026/9/29 |
| `第五组.zip` | 17 | 200—900（8 个 txt + 8 张 png） | 20°—80° | 40 kV, 30 mA | 2026/9/22 |
| `第六组.zip` | 17 | 200—900（8 个 txt + 8 张 png） | 20°—80° | 未记录（0 kV, 0 mA） | 2026/9/29 |
| `第四组.zip` | 26 | **红外（FTIR）数据**：纯溴化钾、PE、乳糖、葡萄糖、蔗糖（各 1 个 `.CSV` + 原谱图/标峰/检索截图） | 4000—400 cm⁻¹ | — | 2026/11/02 |

- **`.txt` 数据格式**：GBK 编码文本，前 9 行为文件头（实验日期、文件路径、样品序号、实验者、`起始角=`、`终止角=`、`步宽= 0.02`、`波长=1.54056`、管压管流），其后为两列数值：`2θ`（定宽 8 位，如 `020.0200`）+ 衍射强度（计数）。第一组 10°—80° 共约 3500 个点（0.02° 步宽）。
- ⚠️ `第四组.zip` 虽放在“XRD数据”下，内容是**红外光谱**（KBr 压片法，含谱库检索截图），不能当 XRD 使用；如需 FTIR 数据可另作一个表征点。

---

### 3.2 扫描电子显微镜（SEM + EDS，实验 2）

**文件清单**

| 文件 | 类型 | 说明 |
|---|---|---|
| [实验讲义.md](./扫描电子显微镜/实验讲义.md) | 讲义 | 原理、结构、制样、S-4800 操作流程、注意事项、Nano Measure 粒径统计、实例分析 |
| `SEM专业实验-2024级（包含EDS）(1).zip` | 原始数据（83.9 MB，1533 条目） | `SEM 1-10组/`（10 个组目录）+ `EDS 1-10组/eds/`（10 个组目录） |
| [图片/](./扫描电子显微镜/图片) | 插图 | 图 5-2-1 SEM 结构示意、图 5-2-2 样品托高度调整、图 5-2-7 各类纳米形貌（BiOI 纳米球、Ag 纳米花、TiO₂ 纳米线、Bi₂WO₆、ZnO 纳米棒/阵列） |

**讲义要点**

- **仪器**：Hitachi **S-4800** 场发射扫描电镜；照明/成像/观察记录/真空四大系统；加速电压一般 1—30 kV。
- **制样三要求**：尺寸 < 数厘米的固体、**导电**（差则镀金/碳）、**无磁**；导电胶粘样 → 压缩气体吹扫 → 红外灯烘 10 min → 调样品托高度。
- **装样流程（按钮时序）**：`Air` 充气 → 开仓 → `UNLOCK` 装托 → `Evac` 抽过渡仓 → `Open` 推入样品杆 → `Close` 抽样品室；取样为反向操作（`Home` → `Off` 降高压 → `Open` → `Lock` 拉出）。
- **成像**：真空就绪（HV 黄蓝闪烁）后设 `Vacc` 与 `Set Ie to` → `Set` → `ON`；合轴（电子束/光阑/消像散）后低倍找样、逐级放大、聚焦并保存。
- **数据处理**：Nano Measure 频率统计粒径分布、Photoshop 排版与加标尺。

**数据组织**

- `SEM 1-10组/{1,2,3-2#,4,5,6,7,8,9,10}/`：每组 100—166 个文件，**成对出现 `xxx_qNNN.jpg` + `xxx_qNNN.txt`**（图像 + 采集元数据），共 681 张 jpg、734 个 txt（含 EDS）。
- **样品命名规则**：`200/300/…/900` 表示 TiO₂ 热处理温度；`Ag`、`Au`、`Ce` 为相应材料；`spin` 为旋涂样；`bjf/gx/lch/ljh/qyj/wjr/yjh/zt/yznmjc` 等为同学姓名缩写样。
- **元数据 txt 字段**（`[SemImageFile]` 段）：`InstructName=S-4800`、`SerialNumber=HI-9283-0005`、`SampleName`、`ImageName`、`Date/Time`、`DataSize=640x480`、`SignalName=SE(U)`、`AcceleratingVoltage=10000 Volt`、`Magnification`、`WorkingDistance`、`MicronMarker`、`Condition=Vacc=10kV Mag=x110k WD=8.3mm` 等，可直接用于论文中标注拍摄条件。
- `EDS 1-10组/eds/{1..10}/`：元素面扫图（`.tif`/`.bmp`，如 `ceo2-2x-ce.tif`、`ceo2-2x-o.tif`）、点/区域谱（`.txt` 导出谱数据）、部分组附 `10#.doc` 报告与 `.ipj`（EDS 软件工程文件）、`总谱图.jpg`。
- 文件类型统计：`.txt` 734、`.jpg` 681、`.bmp` 41、`.tif` 26、`.doc` 5、`.ipj` 4、`.spe` 1、`.lab` 1、`Thumbs.db` 16。

---

### 3.3 拉曼散射 / 表面增强拉曼（SERS，实验 3）

**文件清单**

| 文件 | 类型 | 说明 |
|---|---|---|
| [实验讲义.md](./拉曼散射/实验讲义.md) | 讲义 | 拉曼与 SERS 机理（化学增强、电磁增强/LSPR、SERRS）、基底、Ag 制备与测试流程、注意事项、结果分析 |
| [R6G单分子表面增强共振拉曼散射光谱探测研究_标注.pdf](./拉曼散射/R6G单分子表面增强共振拉曼散射光谱探测研究_标注.pdf) | 参考文献 | 《光谱学与光谱分析》2005, 25(12): 1986-1990，周增会等（中科院上海光机所），已人工标注 |
| `拉曼光谱.zip` | 原始数据 | 9 个组目录（`NO.1`、`No.2`、`N0.3`、`no.4`—`no.9`），87 个 txt |
| [图片/](./拉曼散射/图片) | 插图 | 图 5-3-1 LSPR 与电磁增强示意、图 5-3-4 操作流程、图 5-3-5 不同 Ag 粒径对 10⁻⁶ M R6G 的增强对比等 5 张 |

**讲义要点**

- **原理链**：拉曼散射强度仅约入射光的 10⁻⁶—10⁻⁹ → 1974 年 Fleischmann 在粗糙银电极上发现 SERS → 1977 年 Jeanmaire & Van Duyne 确认增强因子 10⁴—10⁶（最高 10⁸）；机理包括化学增强（成键/表面络合物/光诱导电荷转移）与电磁增强（LSPR“热点”），二者叠加为 SERRS。
- **Ag 纳米颗粒制备**：50 mL 烧瓶，2 g 葡萄糖 + 40 mL 纯水磁力搅拌 20 min，60 ℃ 油浴预热 10 min，快速注入 10 mL **0.05 M AgNO₃**，油浴 30 min，冷却后 5000 rpm 离心并干燥。
- **基底制备**：Ag 粉少量 + 2 mL 乙醇超声分散 → 移液 20 μL 滴于 0.5×0.5 cm 硅片 → 再滴 20 μL 不同浓度 R6G → 60 ℃ 烘干；要求**单层致密覆盖**，避免多层与基底裸露。
- **测试要求**：配制 R6G 10⁻³、10⁻⁶、10⁻⁷、10⁻⁸、10⁻⁹、10⁻¹⁰ M；至少能测到 **10⁻⁶ M** 信号；**计算增强因子**；所有谱图必须参数完全一致。
- **仪器**：LabRam HR800 共聚焦拉曼（532/633/785 nm 激光，800 mm 焦长，光谱分辨率 ≤0.48 cm⁻¹，针孔 50/500 μm，xyz 平台 0.1 μm）。
- **R6G 特征峰（讲义给出）**：605、767、1122、1178、1305、1354、1503、1567、1641 cm⁻¹（605 为 C—H 面内弯曲，其余主要为 C—C 伸缩）。
- **参考论文要点**：以共焦显微 + 532 nm 激发、圆偏振光激发与偏振校正，在 10⁻¹³ mol·L⁻¹ 银溶胶中获得 R6G 单分子 SERRS，观察到谱色散、强度起伏、偏振化与“闪烁/呼吸效应”，并指出仅凭偏振化判定单分子不可靠。

**数据组织（`拉曼光谱.zip`）**

- 目录按小组划分：`24nano/NO.1`、`No.2`、`N0.3`、`no.4`—`no.9`（命名不统一）。
- 文件名编码了样品与采集条件，如 `r6g-5-au-633-d03-1-10-1.txt`（R6G + 5 号/Au 基底 + **633 nm** + 光栅/狭缝 d03 + 累计 1×10 s）、`tio2-400-633-...`（400 ℃ TiO₂）、`CeOH2-...`/`ceo2.txt`（CeO₂ 相关）、`jingdianfangsi-...`（静电纺丝样）、`kqs-...`（空白基底）、`Au-R6G`、`R6G-6-Ag`、`R6G-3M/6M`（浓度系列）。
- **数据格式**：两列纯数值（拉曼位移 cm⁻¹，强度 counts），约 920—1732 个点，范围 **800—1800 / 800—2000 cm⁻¹**（受陷波滤光片限制不含低波数段），可直接导入 Origin 绘图/基线校正。

---

### 3.4 紫外-可见分光光度计（UV-Vis）

**文件清单**

| 文件 | 类型 | 说明 |
|---|---|---|
| [纳米制备与表征实验-分光光度计的使用.pdf](./分光光度计/纳米制备与表征实验-分光光度计的使用.pdf) | 课件（15 页，主讲 王丽娟） | 目的、原理、部件、光路、测试步骤、数据处理、报告要求 |
| `分光光度计(1).zip` | 原始数据（51 条目） | `solid/`：TiO₂ 400—900 ℃ 与 BiVO₄ 固体漫反射；`liquid/`：4 位同学的金溶胶吸收谱 |

**课件要点**

- **原理**：200—900 nm 分子吸收光谱（价电子跃迁）；比尔-朗伯定律 `A = lg(1/T) = -lgT`，`T + A + R = 1`。
- **仪器部件**：钨灯（320—2500 nm，可见）/ 氢灯、氘灯（180—375 nm，紫外）/ 氙灯；单色器（棱镜或 600/1200/2400 条·mm⁻¹ 光栅）；光电倍增管检测器；吸收池（可见用玻璃、紫外用石英）。
- **操作**：装样（液体→比色皿，粉末→粉末样品池，薄膜→样品台）；软件自检变绿后操作 → 参数设置：模式 **Abs**、起止波长建议 **300—800 nm**、扫描速率 **600 nm/s**、基线命名一致、狭缝 **液体 2 / 固体 4** → 设置保存路径与格式 → **用白板扫基线（不放样品）** → 测样并自动保存。
- **数据处理**：液体样做吸收光谱与浓度-吸光度（降解速率）曲线；固体样做漫反射 → Kubelka-Munk 换算 `F(R)` 或吸光度 `A = -lg R` → **Tauc 公式** `αhν = A(hν − Eg)^n`（课件约定：直接带隙 n = 2，间接带隙 n = 1/2）作图取线性段切线，交点即 Eg（例：FTO 上 BiVO₄ 薄膜 Eg = 2.48 eV）。
- **报告要求**：每组至少选 **2 个自制样品**测试并分析。

**数据组织（`分光光度计(1).zip`）**

| 目录 | 样品 | 文件 |
|---|---|---|
| `solid/24nano第四组/` | `tio2-400 / 500 / 600 / 700 / 800 / 900`、`BiVO4 lsy` | 每个样品 `.UDS`（仪器工程）、`.DX`（谱图）、`.TXT`（数据）、`.WMF`（矢量图） |
| `liquid/boys/`、`liquid/ltk/`、`liquid/lyw/`、`liquid/zlg/` | 4 位同学制备的 **Au 溶胶**（`Au boys/ltk/lwy/zlg`） | 同上 4 种格式，部分附 `AU.pdf`、`1.pdf` |

- **`.TXT` 头信息**：`Model: U-3900 Spectrophotometer`，`Measurement Type: Wavelength Scan`，`Data Mode: Abs`，`Start 600.00 nm / End 300.00 nm`，`Scan Speed 600 nm/min`，`Sampling Interval 0.50 nm`，`Slit Width 4 nm`，`Path Length 10.0 mm`；正文为“波长—吸光度”两列，可直接用 Origin 作图。
- `.UDS/.DX/.WMF` 为仪器专有格式，需 U-3900 软件或可忽略（优先用 `.TXT`）。

---

### 3.5 纳米粒度分析（DLS）

**文件清单**

| 文件 | 类型 | 说明 |
|---|---|---|
| [粒度实验(1).pdf](<./纳米粒度分析实验/实验讲义/粒度实验(1).pdf>) | 课件（14 页，主讲 刘蓓） | DLS 原理、仪器结构、NKT-N9(H) 操作流程、注意事项 |
| [四组【平均】.xls](./纳米粒度分析实验/纳米粒度分析/四组【平均】.xls) | 测试报告（实为 xlsx 格式） | 样品 1【平均】的完整粒径分布表 |
| [四组【平均】.bmp](./纳米粒度分析实验/纳米粒度分析/四组【平均】.bmp) | 分布曲线图 | 粒径-体积% 曲线截图（2.6 MB） |

**课件要点**

- **原理**：颗粒布朗运动（温度越高、粒径越小越剧烈）→ 固定温度下测散射光涨落速度 → 自相关运算 → 得粒径；90° 散射，光电倍增管接收。
- **操作**：先开电脑、后开仪器，预热 15 min → 打开 NKT-N9(H) 软件 → 参数：样品名、分散介质（水）、温度 25 ℃、采样时间 10 μs、采样时长 60 s、测试次数 5、端口 COM3/COM4 → 3 mL 样品超声后装入比色皿 → 开始测试 → 双击末行导出图片与 Excel → 关机顺序相反。
- **注意**：统一参量不得随意更改；比色皿昂贵易碎（手持棱角、清水冲洗、乙醇 2—3 遍、自然晾干）。

**实测结果（`四组【平均】.xls`，2026-10-24 10:28:45，水介质，25 ℃）**

| 参数 | 数值 |
|---|---|
| 平均直径 Xpcs | **10.56 nm** |
| 峰值粒径 | 10.02 nm |
| 多分散指数 PI | **0.102**（单分散性良好） |
| D10 / D50 / D90 | 6.72 / **10.05** / 15.03 nm |
| 介质粘度 / 折射率 | 8.9×10⁻⁴ Pa·s / 1.33 |
| 光子数 | 6 |

---

### 3.6 接触角 / 表面张力（“接触表”）

> 目录名应为“接触**角**”，为现有目录名，检索时注意。

| 文件 | 说明 |
|---|---|
| [接触角实验/四组.5静液滴法.png](./接触表/接触角实验/四组.5静液滴法.png) | 全自动视频接触角测定仪**静液滴法**报告：左 37.62°、右 39.40°、**平均 38.51°**，测试时间 2026-10-19，液滴图像含基线拟合 |
| [接触角实验/四组.5悬滴法.png](./接触表/接触角实验/四组.5悬滴法.png) | **悬滴法**报告：**表面张力 68.78 mN·m⁻¹**（接近纯水 72 mN·m⁻¹），2026-10-19 |
| [实验结果/9cd568f9….jpg](./接触表/实验结果) | 静液滴法报告的存档截图（与上表第 1 项内容相同） |
| [实验结果/4ed1abf2….jpg](./接触表/实验结果) | 悬滴法报告的存档截图（与上表第 2 项内容相同） |

- 无讲义、无原始工程数据；若论文要用接触角/表面张力，只能引用这两份报告截图，并需自行补齐实验条件（液体种类、固体材料、体积、滴液时间）。
- 结果解读：38.51° < 90°，属**亲水表面**；配合同组制备的 TiO₂/金属薄膜可讨论热处理温度或表面形貌对润湿性的影响。

---

### 3.7 溶胶-凝胶法制备 TiO₂ 纳米颗粒

**文件清单**

| 文件 | 说明 |
|---|---|
| [实验讲义/](./溶胶凝胶/实验讲义) | 课件导出的 17 张 PNG（`1`—`15`、`18`、`19`，**缺 16、17**），主讲 薄淑晖 |
| [实验过程图片/形成的溶胶凝胶/](./溶胶凝胶/实验过程图片/形成的溶胶凝胶) | 2 张：烧杯中的湿凝胶/溶胶状态 |
| [实验过程图片/烘干后的溶胶凝胶/](./溶胶凝胶/实验过程图片/烘干后的溶胶凝胶) | 1 张：80 ℃ 烘干后呈淡黄色晶体的凝胶（烧杯手写“第四组”） |

**课件关键内容**

- **背景**：1846 年 Ebelmen 发现正硅酸酯水解成胶；20 世纪 30 年代 Geffcken 用金属醇盐水解制备氧化物粉体与薄膜；1971 年 Dislich 制备多组分玻璃；1975 年 Yoldas/Yamane 制块体陶瓷与多孔 Al₂O₃ 薄膜。产物形态：玻璃、氧化物涂层、功能陶瓷粉体、有机-无机杂化材料。
- **目的**：掌握溶胶-凝胶原理与 TiO₂ 制备方法；对不同热处理温度样品的结构与形貌进行分析。
- **试剂**：钛酸四丁酯（前驱体）、浓盐酸（pH 调节）、冰醋酸（抑制剂）、无水乙醇（溶剂）、去离子水。
- **仪器**：圆底烧瓶、烧杯、恒压滴液漏斗、量筒、恒温磁力搅拌器、鼓风干燥箱、**马弗炉**。
- **合成步骤（每组做两次）**：
  1. 容器超声清洗、去离子水冲洗、烘干；
  2. **15 mL 钛酸四丁酯**缓慢滴入 **52.5 mL 无水乙醇**（磁力搅拌）→ 黄色澄清液 A（转入恒压滴液漏斗）；
  3. **15 mL 去离子水 + 6 mL 冰醋酸 + 52.5 mL 无水乙醇** → 溶液 B，滴加 **6—8 滴浓盐酸**调 **pH ≤ 3**；
  4. A 缓慢滴入 B → 浅黄色混合液，**40 ℃ 水浴反应 4 h** → 白色凝胶（上午完成）；
  5. 凝胶 **80 ℃ 烘干 > 20 h** → 淡黄色晶体，研磨成淡黄色粉末；
  6. 分别在 **室温、200、300、400、500、600、700、800、900 ℃ 热处理 4 h**（下午完成；实际实验分两次进行）。
- **后续表征**：XRD、SEM、拉曼光谱、紫外吸收光谱、BET。

---

### 3.8 液相化学法制备金纳米颗粒（柠檬酸钠还原，Turkevich 法）

**文件清单**

| 文件 | 说明 |
|---|---|
| [实验讲义/](./液相化学制备纳米金/实验讲义) | 课件导出的 14 张 PNG（`1`—`14`，完整），主讲 王丽娟、刘蓓 |
| [实验中纳米金溶液/281dbe01….jpg](./液相化学制备纳米金/实验中纳米金溶液) | 1 张：水浴/超声中的锥形瓶，瓶内为深黄—棕红色金溶胶 |

**课件关键内容**

- **背景**：金纳米颗粒的**尺寸与形貌决定颜色**；粒径越大，吸收峰越向长波移动（LSPR）。课件给出不同粒径金溶胶颜色序列与 20—100 nm 的归一化吸收谱（峰位约 520—570 nm），以及不同形貌（棒、片、立方、球）的 SEM 图。
- **试剂**：氯金酸（Au 源）、柠檬酸钠（还原剂兼分散剂）、去离子水（反应溶剂）。
- **仪器**：恒温水浴锅、锥形瓶、冷凝回流管、磁力搅拌子。
- **合成步骤**：将氯金酸溶液加热至**沸腾**；检查水浴水位（≥1/2）；量取 **3 mL** 预先配制的柠檬酸钠溶液快速加入；温度设定 **100 ℃**；持续搅拌；**观察并记录溶液颜色变化**（典型现象：浅黄 → 灰蓝 → 紫红/酒红）。
- **可衔接的表征**：UV-Vis（LSPR 峰位/半高宽）、DLS（粒径与 PI）、SEM（形貌与粒径统计）、以金溶胶为基底的 SERS（R6G）。

---

### 3.9 静电纺丝法制备 TiO₂ 纳米线（实验 4）

**文件清单**

| 文件 | 说明 |
|---|---|
| [静电纺丝法制备纳米线实验讲义.pdf](./静电纺丝/静电纺丝法制备纳米线实验讲义.pdf) | 讲义 5 页（中央民族大学纳米材料与技术专业实验讲义） |
| [静电纺丝实验记录单.doc](./静电纺丝/静电纺丝实验记录单.doc) | 空白记录单 2 联：工作任务、工作记录、实验前准备、开机、过程记录；结束检查（高压电源、滚筒控制器、针头扫描控制器、针管针头取下、微量进样泵、仪器关机、样品取出、卫生打扫）、导师签字 |
| [图片/溶液配制/](./静电纺丝/图片/溶液配制) | 1 张：配液（淡黄色 PVP/钛溶胶） |
| [图片/开始纺丝/](./静电纺丝/图片/开始纺丝) | 1 张：PS-ZJ03 静电纺丝机（微量注射泵、滚筒收集、高压电极） |

**讲义要点**

- **原理**：高压静电场中带电聚合物液滴在库仑力与静电斥力作用下形成“**泰勒锥**”，超过临界场强后喷射、拉伸、劈裂、溶剂挥发固化，得到直径几纳米—几微米、长径比可达 10⁵ 的纤维。
- **装置**：高压电源 + 溶液储存/喷射（内径 1 mm 金属针头）+ 收集装置（平板、铝箔、钛片、滚筒）。
- **影响参数**：溶液性质（浓度、粘度、电导率、表面张力、流量、分子量、溶剂蒸气压）、纺丝电压、工作距离、环境（温度、湿度、气流）。
- **溶液配制**：30 ℃ 磁力搅拌下，**8.5 mL 钛酸四丁酯**滴入 30 mL 无水乙醇并加 **0.5 mL 乙酰丙酮** → 溶液 A（淡黄）；**2 mL 乙酸 + 3 mL 去离子水**加入 30 mL 无水乙醇 → 溶液 B；B 缓滴入 A → 混合液；取 **15 mL 混合液 + 1.1 g PVP（M = 130 万）**搅拌至完全溶解无气泡 → 淡黄色透明溶胶。
- **纺丝参数**：注射泵流量 **0.02 mL/min**；高压 **12—15 kV**；滚筒与针头扫描器按设定频率运行；先关高压→针头扫描→滚筒，再关泵与总电源；取丝后用镊子取样。
- **热处理**：80 ℃ 干燥及 200、300、400、500、600、700、800、900 ℃ 各 **4 h**，得到系列 TiO₂ 纳米线。
- **数据处理**：XRD（Jade 物相、锐钛矿/金红石相含量与晶粒尺寸）、SEM（形貌与尺寸），分析热处理温度的影响。

---

### 3.10 直流/磁控溅射制备金属薄膜（实验 5）

**文件清单**

| 文件 | 说明 |
|---|---|
| [实验讲义.md](./磁控溅射/实验讲义.md) | 原理（辉光放电、阴极位降区、电荷交换、级联碰撞）、SD-900M 与 JPG450 两套设备操作、参数、思考题 |
| [image.png](./磁控溅射/image.png) | 课件插图（溅射原理/设备示意，33 KB） |
| [图片/](./磁控溅射/图片) | 5 张：原理图、设备照片、图 5-5 JPG450 磁控溅射沉积系统整机标注（镀膜室、电学控制、真空控制、冷却水循环机、真空排气系统）、屏幕截图 |
| [实验图片/](./磁控溅射/实验图片) | 6 张现场照片：腔体内**紫色辉光放电**、设备整体、控制面板等 |

**讲义要点**

- **原理**：Ar 气中阴极靶与阳极衬底间加 0.3—1.5 kV 高压 → 辉光放电产生 Ar⁺ → 轰击靶材，级联碰撞使靶原子逸出并沉积成膜；**直流溅射只能溅射导体**，绝缘靶需射频溅射。（讲义原文写“氩气中 40~250 MPa”，与下文“通入 0.1~10 Pa 气体”矛盾，应为 Pa 量级，引用时注意。）
- **关键概念**：辉光放电（自持放电）、阴极位降区（电压降集中、最重要区域）、电荷交换（高速 Ar⁺ ↔ 静止 Ar 原子）、级联碰撞模型。
- **设备 1：SD-900M 磁控溅射仪**（小型，常用于 SEM 非导电样品喷金）：设时间 → 调 Leak 至目标压强（灯亮）→ 快速按 `Set plasma` 并观察 Process current（超限则调 sputtering voltage 与 leak）→ `start process` → 结束后关开关、等 30 s 取样 → 盖上抽真空。
- **SD-900M 建议参数（Ag）**：溅射电流 ≈ **10 mA**、腔体真空度 ≈ **8 Pa**、时间 **60 s**、速率 **7—8 nm/min**。
- **设备 2：JPG450 磁控溅射沉积系统**：镀膜室 + 真空排气系统（机械泵/分子泵）+ 冷却水循环机 + 真空控制 + 电学控制五部分。
  - 抽真空：机械泵 → 角阀 V1 → <20 Pa 开电磁阀 → 开闸板阀 G、关 V1 → 3—5 Pa 开分子泵 → **5.0×10⁻⁴ Pa**；
  - 通 Ar：关电离规 → 开气瓶并调副表 → V3 吹扫 → V6 → 流量 **Al ≈ 40 sccm / Ag ≈ 15 sccm** → 靶电源预热 2 min；
  - 溅射：调 G 至 3—5 Pa 起辉 → 功率 **Al 150 W / Ag 60 W** → 调 G 至工作压强 ≈ 1 Pa 开始沉积（时间按厚度定）；
  - 关机：功率归零 → 关溅射电源 → 关流量计 → G 全开抽高真空 → 关分子泵与气瓶 → 20 min 后关 G、电磁阀、机械泵与总电源。
- **安全**：确认水压开关；泵需先加 1 L 泵油（不超 Max）；室温 15—25 ℃；氩气纯度 99.998%；220 V/50 Hz，最大 160 W。

---

### 3.11 电化学沉积法制备 CeO₂ 纳米片阵列（实验 6）

**文件清单**

| 文件 | 说明 |
|---|---|
| [纳米材料制备实验 - 电沉积CeO2.pdf](<./电化学沉积/纳米材料制备实验 - 电沉积CeO2.pdf>) | 讲义 3 页：原理与装置、反应过程、优势、试剂仪器、步骤、注意事项、结果分析、思考题 |
| [电化学沉积CeO2.pdf](./电化学沉积/电化学沉积CeO2.pdf) | 参考文献（15 页）：Jiang T. 等，*Energy Conversion and Management* **297** (2023) 117721，中央民族大学（王丽娟为作者之一） |

**讲义要点**

- **原理**：阴极还原沉积（控制温度、pH、电流/电位使待沉积物在阴极还原成膜）与阳极氧化沉积两类；多数氧化物按阴极还原机理进行。
- **三电极体系**：工作电极（衬底，需导电）= **FTO**；对电极 = **铂丝**；参比电极 = **Ag/AgCl**；由电化学工作站控制。
- **反应过程**（Ce(NO₃)₃ 体系，阴极附近生成 OH⁻）：
  `O₂ + 2H₂O + 4e⁻ → 4OH⁻`；`Ce³⁺ + 3OH⁻ → Ce(OH)₃`；`Ce(OH)₃ → CeO₂ + H₃O⁺ + e⁻`
- **优势**：设备简单、常温常压、结合力好、沉积速率高、参数可精确调控（电压/电流/组分/pH/温度/浓度）、适合复杂衬底与大面积镀覆。
- **试剂/仪器**：硝酸铈（AR）、无水乙醇、异丙醇、去离子水；电化学工作站、电子天平、超声清洗仪、磁力搅拌器、恒温干燥箱；表征用 XRD、SEM（讲义另提 TEM）。
- **步骤**：
  1. 器皿预清洗：洗洁精 → 去离子水 → 丙酮/异丙醇/无水乙醇/去离子水各超声 30 min → 烘干；
  2. 沉积液：**6.51 g Ce(NO₃)₃·6H₂O + 150 mL 去离子水**，搅拌 1 h（讲义标注为“0.015 m mol”，按投料量实为约 0.1 mol·L⁻¹，引用时建议按称量与体积自行换算）；
  3. 沉积：三电极，**温度 30 ℃、电流密度 0.5 mA·cm⁻²、时间 1200 s**（恒电位模式）；取出后去离子水冲洗 → **300 ℃ 退火 180 min** → CeO₂ 纳米片阵列；
  4. 变量研究：电流密度 **0.3—0.7 mA·cm⁻²**、沉积时间 **800—1600 s**。
- **注意**：水浴提前预热；液面既要淹没参比/对电极又不能碰到工作电极夹；铂丝与夹片正对；设定电流前需量取浸入液面的玻璃面积。
- **参考论文内容**（可作引言/讨论引用）：以电化学沉积 CdSe + 磁控溅射 Au 依次敏化 CeO₂ 纳米片阵列，构建 CeO₂/CdSe/Au 三元异质结光阳极，在 0 V vs Ag/AgCl 下产氢速率 **58.4 μmol·cm⁻²·h⁻¹**，为纯 CeO₂ 的 **7.5 倍**；机理为 Type-II 能带排列形成定向界面电荷转移通道 + Au 的 SPR 热电子注入。

---

### 3.12 任务说明与论文模板

| 文件 | 说明 |
|---|---|
| [任务说明以及要求.md](./任务说明与论文模板/任务说明以及要求.md) | 见第 1 节摘录（6 条要求，含数据共享、查重/查 AI、命名与截止时间、安全规定） |
| [论文模板/纳米材料制备实验课程论文模板.docx](./任务说明与论文模板/论文模板/纳米材料制备实验课程论文模板.docx) | 2 页 Word 模板（2.7 MB，内嵌校徽图片与嵌入字体） |

**模板结构与写作提示（逐段说明）**

1. 页眉：中央民族大学校徽 + 标题条 **《纳米材料制备实验》课程论文**；
2. 题名下方：**姓名，学号，班级**；
3. **摘要**（200—300 字）+ **关键字**（模板示例为 a、b、c、d、e，实际替换为 3—5 个真实关键词）；
4. **1. 引言**：纳米材料制备或表征的重要性；
5. **2. 实验原理与方法**：每种方法按四要素写 —— ①实验原理（简要总结归纳）②**实验变量表**（如“溶液浓度/反应温度”对“预期实验现象、结果”）③实验流程（用图表、流程图）④注意事项；模板示例方法为“水热法”，实际按所选实验替换（如溶胶-凝胶法、静电纺丝、电化学沉积等）；
6. **3. 实验结果与讨论**：以“看图说话”为主，结合纳米材料制备/表征、固体物理、材料物理、材料化学知识解释现象与规律；**每幅图要有题注、每张表要有表头**（示例：`图1 …(a) …样品的XRD图；(b)…`、`表1 利用水热法制备纳米材料……`）；
7. **4. 结论**：总结各方法用途与意义、课程收获与建议；
8. **5. 致谢**；
9. **参考文献**：正文按引用先后用 `[1…]` 标注，格式 `作者, 文章标题, 期刊名, (时间), 卷(期), 页码.`（模板给出中英文示例各一条）。

---

## 4. 数据文件格式速查

| 扩展名 | 出现位置 | 内容与打开方式 |
|---|---|---|
| `.txt`（XRD） | `X射线粉末衍射/XRD数据/*.zip` | GBK 文本，9 行文件头 + `2θ/强度` 两列；用记事本/Origin（导入时注意编码） |
| `.txt`（拉曼） | `拉曼散射/拉曼光谱.zip` | UTF-8 两列 `cm⁻¹ / counts`；Origin 直接作图、基线校正、找峰 |
| `.TXT`（UV-Vis） | `分光光度计(1).zip` | U-3900 导出，含 `[Instrument Parameters]` 头与“波长-吸光度”两列；Origin 导入需跳过表头 |
| `.UDS` / `.DX` / `.WMF` | 分光光度计 | 仪器工程文件 / 谱图 / 矢量图，需 U-3900 软件，通常改用 `.TXT` |
| `.CSV` | `XRD数据/第四组.zip` | **FTIR** 两列 `波数(cm⁻¹), 吸光度`（科学计数法），如 `3.996747e+02,0.000000e+00` |
| `.txt`（SEM 元数据） | `扫描电子显微镜/...zip` | `[SemImageFile]` 键值对：仪器 S-4800、样品名、日期、640×480、SE(U)、Vacc、Mag、WD、标尺长度 |
| `.jpg` / `.bmp` / `.tif` | SEM、EDS | jpg 为 640×480 灰度形貌图（也可直接用于粒径统计）；EDS 为元素面扫彩图 |
| `.ipj` / `.spe` / `.lab` | SEM/EDS | EDS 软件工程/谱文件，需专用软件 |
| `.xls`（DLS） | 纳米粒度分析 | **实为 xlsx（OOXML）**，可改扩展名为 `.xlsx` 后用 Excel/openpyxl 打开；含 18 行报告参数 + 100 余行分布数据 |
| `.bmp`（DLS） | 纳米粒度分析 | 粒径-体积% 分布曲线 |
| `.doc`（记录单） | 根目录、XRD、静电纺丝 | 空白记录表模板（Word 97-2003） |
| `.docx`（模板） | 任务说明与论文模板 | 课程论文模板 |
| `.zip` | 各实验 | 原始数据打包；解压前注意 GBK 文件名 |

---

## 5. 原始数据可用性矩阵

| 实验 | 讲义 | 原始数据 | 数据规模 | 可直接进论文的图表 |
|---|---|---|---|---|
| XRD（TiO₂ 系列） | ✅ md | ✅ 第一/三/五/六组 | 4 组 × 7—8 个温度点 | 温度-衍射图组图、锐钛矿/金红石相含量、晶粒尺寸（Scherrer） |
| SEM + EDS | ✅ md | ✅ 10 组图像 + 元数据 + EDS | 681 jpg、26 tif、41 bmp | 形貌图、粒径分布直方图、元素组成表 |
| 拉曼 / SERS | ✅ md + 论文 | ✅ 9 组 87 条谱 | 800—1800/2000 cm⁻¹ | 谱线对比、峰位归属、增强效果比较、增强因子 |
| UV-Vis | ✅ PDF 15 页 | ✅ 固体 7 个样品 + 液体 4 人 Au | 每样品 TXT/谱图 | 吸收/漫反射谱、Tauc 曲线求 Eg、Au 的 LSPR |
| DLS | ✅ PDF 14 页 | ⚠️ 仅 1 个平均报告 | 1 个样品 | 粒径分布曲线、D10/D50/D90 与 PI 表 |
| 接触角/表面张力 | ❌ | ⚠️ 仅 2 份报告截图 | 1 组 | 接触角数值、表面张力值 |
| 溶胶-凝胶 TiO₂ | ✅ 17 张课件 | ❌（产物交后续表征） | — | 制备流程、实验变量表、过程照片 |
| 液相金纳米颗粒 | ✅ 14 张课件 | ❌（产物交 UV-Vis/DLS/SERS） | — | 制备流程、颜色变化记录、过程照片 |
| 静电纺丝 TiO₂ | ✅ PDF 5 页 | ❌（产物交 XRD/SEM/Raman） | — | 制备流程、参数表、设备照片 |
| 磁控溅射 Al/Ag | ✅ md | ❌（产物交 SEM/UV-Vis） | — | 原理图、参数表、辉光放电照片 |
| 电化学沉积 CeO₂ | ✅ PDF 3 页 + 参考论文 | ❌（产物交 XRD/SEM/EDS/Raman） | — | 三电极示意、反应方程、参数表 |

---

## 6. 数据关联与论文选题建议

本目录数据可以串成若干条“制备 → 结构 → 形貌 → 光学/振动”的完整证据链，推荐组合（任选 ≥ 5 个实验即可满足要求）：

1. **TiO₂ 主线（数据最全，推荐作为主体）**
   溶胶-凝胶 TiO₂（§3.7）或静电纺丝 TiO₂ 纳米线（§3.9）→ **XRD** 200—900 ℃ 相变（锐钛矿 → 金红石，§3.1）→ **SEM** 形貌与粒径随温度变化（§3.2）→ **拉曼** 相组成与结晶度（§3.3）→ **UV-Vis** 漫反射 + Tauc 求 Eg（§3.4）。
   可讨论：焙烧温度对物相、晶粒尺寸、带隙、形貌的耦合影响；不同制备法（溶胶-凝胶 vs 静电纺丝）的 XRD/SEM 差异（讲义思考题 4）。
2. **金纳米颗粒主线**
   液相化学制备金溶胶（§3.8）→ **UV-Vis** LSPR 峰位/半高宽（§3.4 的 `liquid/*` 数据）→ **DLS** 粒径与 PI（§3.5，10.56 nm、PI 0.102）→ 以金为基底的 **SERS**（§3.3）→ 可选 **接触角**（§3.6）讨论表面润湿性。
3. **CeO₂ 主线**
   电化学沉积 CeO₂ 纳米片阵列（§3.11）→ **XRD** 物相 → **SEM/EDS** 片状形貌与元素组成 → **拉曼** CeO₂ F₂g 峰（约 460 cm⁻¹）；可结合参考论文讨论光阳极应用。
4. **Ag 主线（溅射 + SERS 联用）**
   磁控溅射 Ag 薄膜（§3.10）→ **SEM** 表面形貌/颗粒尺寸 → **UV-Vis** 表面等离子体共振 → **SERS** R6G 检测（§3.3 中 `r6g-*-ag` 谱）。
5. **补充点**：第四组 **FTIR** 数据（PE、乳糖、葡萄糖、蔗糖、KBr）可单独写一节“红外光谱定性分析”；但注意其位置在“XRD数据”目录下，需在论文中正确表述为红外实验。

---

## 7. 使用前必须知道的“坑”与缺项

1. **`XRD数据/第四组.zip` 不是 XRD**：内容为 PE/乳糖/葡萄糖/蔗糖/纯 KBr 的 **FTIR** 谱（4000—400 cm⁻¹，含标峰与谱库检索截图）。
2. **第一组 XRD 缺 500 ℃**，且 800 ℃ 有重复文件；第三组存在 `0600.txt` 与 `600.txt`（疑重复）；第六组与第三组文件头“0 kV, 0 mA”未记录实际管压管流，引用时只写“未记录”。
3. **扫描范围不一致**：第一组 10°—80°，其余组 20°—80°；做组间对比时应统一截取到 20°—80°。
4. **两个 0 字节图片**：`X射线粉末衍射/图片/image copy.png`、`image copy 2.png` 为空文件。
5. **溶胶-凝胶课件缺 16、17 号幻灯片**；接触角目录（`接触表`）无讲义、无原始工程文件，仅有 2 份报告截图。
6. **拉曼分组命名不统一**（`NO.1`、`No.2`、`N0.3`、`no.4`…），排序时按数字重排；谱图低波数段被陷波滤光片截断（从 800 cm⁻¹ 开始），不能用于低波数振动分析。
7. **UV-Vis 的 `.UDS/.DX` 为仪器专有格式**，跨机器打不开，优先用同名 `.TXT`。
8. **DLS 数据实为 xlsx**（扩展名写成 `.xls`），Excel 可能提示格式不符；改扩展名或用 `openpyxl` 读取即可。
9. **制备类实验普遍没有原始测试数据**（溶胶-凝胶、金溶胶、静电纺丝、溅射、电沉积），它们的“数据”是产物，需到对应表征目录（XRD/SEM/UV-Vis/Raman）中找；若某温度点缺失，可按任务说明申请回炉补做（提前 2 天预约）。
10. **查重要求 ≤30%**：实验原理部分务必用自己的语言改写（讲义段落重复率高），数据、图表需自己重绘（Origin），引用文献按模板格式编号。

---

## 8. 附录：完整文件树

```text
纳米材料制备与表征/
├─ SERS实验记录单.doc                        # 空白记录单（2 联）
├─ X射线粉末衍射/
│  ├─ X射线粉末衍射.md                       # 讲义（实验1）
│  ├─ 纳米材料与技术专业实验记录单(2).doc
│  ├─ XRD数据/{第一组XRD.zip, 第三组XRD.zip, 第五组.zip, 第六组.zip, 第四组.zip}
│  └─ 图片/{image.png, image copy.png(0B), image copy 2.png(0B)}
├─ 扫描电子显微镜/
│  ├─ 实验讲义.md                            # 讲义（实验2）
│  ├─ SEM专业实验-2024级（包含EDS）(1).zip     # 83.9 MB
│  └─ 图片/{image.png, image copy.png, image copy 2/3/4.png}
├─ 拉曼散射/
│  ├─ 实验讲义.md                            # 讲义（实验3）
│  ├─ R6G单分子表面增强共振拉曼散射光谱探测研究_标注.pdf
│  ├─ 拉曼光谱.zip                            # 9 组 87 条谱
│  └─ 图片/{image.png, image copy.png, image copy 2/3/4.png}
├─ 分光光度计/
│  ├─ 纳米制备与表征实验-分光光度计的使用.pdf
│  └─ 分光光度计(1).zip                       # solid/ + liquid/
├─ 纳米粒度分析实验/
│  ├─ 实验讲义/粒度实验(1).pdf
│  └─ 纳米粒度分析/{四组【平均】.xls, 四组【平均】.bmp}
├─ 接触表/
│  ├─ 接触角实验/{四组.5静液滴法.png, 四组.5悬滴法.png}
│  └─ 实验结果/{9cd568f9….jpg, 4ed1abf2….jpg}
├─ 溶胶凝胶/
│  ├─ 实验讲义/{1–15.png, 18.png, 19.png}
│  └─ 实验过程图片/{形成的溶胶凝胶/(2 张), 烘干后的溶胶凝胶/(1 张)}
├─ 液相化学制备纳米金/
│  ├─ 实验讲义/{1–14.png}
│  └─ 实验中纳米金溶液/281dbe01….jpg
├─ 静电纺丝/
│  ├─ 静电纺丝法制备纳米线实验讲义.pdf
│  ├─ 静电纺丝实验记录单.doc
│  └─ 图片/{溶液配制/, 开始纺丝/}
├─ 磁控溅射/
│  ├─ 实验讲义.md                            # 讲义（实验5）
│  ├─ image.png
│  ├─ 图片/(5 张：原理图、设备图、图5-5)
│  └─ 实验图片/(6 张：辉光放电等现场照片)
├─ 电化学沉积/
│  ├─ 纳米材料制备实验 - 电沉积CeO2.pdf        # 讲义（实验6）
│  └─ 电化学沉积CeO2.pdf                      # 参考论文 ECM 2023, 297:117721
└─ 任务说明与论文模板/
   ├─ 任务说明以及要求.md
   └─ 论文模板/纳米材料制备实验课程论文模板.docx
```

---

> **维护提示**：若后续新增回炉实验数据，建议在对应实验目录下新建 `补充数据_日期/` 子目录，并在本文件第 5、7 节同步更新，避免与第一轮数据混用。

---

## 9. 派生成果：课程论文工程（2026-11-16）

基于本资料新增了 [课程论文/](./课程论文) 目录，内含可复现的课程论文工程（LaTeX 源文件 + 10 张由原始数据重绘的插图 + 分析脚本 + 定量结果 CSV），最终 PDF 位于 `课程论文/交付/`。

- 论文主线：溶胶-凝胶 / 静电纺丝两条路线的 TiO₂ 温度序列（200—900 ℃），串联 XRD、SEM/EDS、拉曼、UV-Vis 四类表征，共分析 6 个实验项目；
- 数据来源：XRD 取第六组（主）与第一/三/五组（对比），拉曼取九组共享谱库，SEM/EDS 取第五组，UV-Vis 取第四组；
- 已剔除不可用数据：UV-Vis 900 ℃ 谱（基线未归零）、拉曼信噪比过低的谱；
- 详细说明见 [课程论文/README.md](./课程论文/README.md)。
